Repository: SalehAhmedKhan/khans-portfolio

## 📄 Author Rights & Attribution Notice

This project is distributed under the **Apache License 2.0**, which allows use,
modification, and redistribution under defined legal terms — **including mandatory
attribution**.

To preserve authorship integrity and ensure proper credit, please note the
following:

### 2. Permission for Significant Reuse
For substantial reuse — including but not limited to commercial applications,
research publications, derivative libraries, redistributions, or bundled
software — you are **requested to contact the author first** for acknowledgment
and approval.  
This request does *not* alter the Apache license terms; it simply ensures proper
attribution and responsible reuse.

### 3. Intellectual Property Respect
While Apache 2.0 grants broad rights, all original ideas, designs, structures,
and implementations remain the intellectual property of the author.  
Please avoid misrepresentation of authorship or any use that obscures the
origin of the work.

File: research/bga2o3/papers/paper-001.json
{
  "id": "paper-001",
  "topicTags": {
    "high": ["Epitaxial Growth"],
    "mid": ["Characterization"],
    "low": ["XRD", "SEM"]
  },
  "summary": "Radiation resilience study of β-Ga2O3 Schottky barrier diodes under high-dose gamma irradiation.",
  "citationRaw": "%0 Journal Article\n%A Khan, Saleh Ahmed\n%A Saha, Sudipto\n%A Singisetti, Uttam\n%A Bhuiyan, A. F. M. Anhar Uddin\n%T Radiation resilience of β-Ga2O3 Schottky barrier diodes under high dose gamma radiation\n%B Journal of Applied Physics\n%D 2024\n%R 10.1063/5.0233995\n%J Journal of Applied Physics\n%V 136\n%N 22\n%X A systematic investigation of β-Ga2O3 SBDs under high-dose gamma radiation showing degradation and partial recovery effects.\n%U https://doi.org/10.1063/5.0233995"
}

File: research/bga2o3/papers/paper-002.json
{
  "id": "paper-002",
  "topicTags": [
    "Epitaxial Growth > Growth Systems > LPCVD",
    "Epitaxial Growth > n-type Doping > Tin",
    "Epitaxial Growth > Characterization > AFM",
    "Epitaxial Growth > Characterization > XRD"
  ],
  "summary": "Placeholder entry for testing one paper across multiple high/mid/low tag paths. Replace the raw EndNote data with the real exported citation when ready.",
  "citationRaw": "%0 Journal Article\n%A Rahman, A.\n%A Example, B.\n%A Bhuiyan, A. F. M. Anhar Uddin\n%T Placeholder study of Sn-doped β-Ga2O3 epitaxial layers grown by LPCVD\n%B Placeholder Journal of Ultra-Wide Bandgap Materials\n%D 2026\n%R 10.xxxx/placeholder002\n%J Placeholder Journal of Ultra-Wide Bandgap Materials\n%V 1\n%N 1\n%X Placeholder abstract text for an LPCVD and tin-doping paper.\n%U https://doi.org/10.xxxx/placeholder002"
}

File: research/bga2o3/papers/paper-sn-001.json
{
  "id": "paper-sn-001",
  "topicTags": {
    "high": [
      "Epitaxial Growth"
    ],
    "mid": [
      "Growth Systems",
      "n-type Doping",
      "Characterization"
    ],
    "low": [
      "LPCVD",
      "Tin",
      "SEM",
      "AFM",
      "XRD"
    ]
  },
  "summary": "",
  "citationRaw": "%0 Journal Article\n%A Khan, Saleh Ahmed\n%A Ibreljic, Ahmed\n%A Bhuiyan, Anhar\n%T Vertical β-Ga2O3 Schottky diodes with LPCVD-grown Sn-doped drift layer\n%B APL Electronic Devices\n%D 2026\n%R 10.1063/5.0319027\n%1 026112\n%J APL Electronic Devices\n%V 2\n%N 2\n%@ 2995-8423\n%X High-quality Sn-doped (010) β-Ga2O3 homoepitaxial drift layers were grown by using the low-pressure chemical vapor deposition (LPCVD) method using solid elemental Sn as the n-type dopant source and integrated into vertical Ni/β-Ga2O3 Schottky barrier diodes to evaluate their device-level performance. β-Ga2O3 films with net carrier concentrations spanning from 2.0 × 1016 to 3.2 × 1017 cm−3 were achieved in thick epilayers exhibiting smooth surface morphology and high crystalline quality, as evidenced by surface rms roughness as low as 2.17 nm and an x-ray diffraction rocking-curve full width at half maximum as low as 38.9 arcsec. The fabricated diodes exhibited clear rectification and near-ideal thermionic-emission behavior, yielding ideality factors of 1.16–1.18 and Schottky barrier heights of 1.08–1.19 eV. The differential specific on-resistance (Ron,sp) decreased with increasing carrier concentration, with measured values ranging from 38.07 to 27.31 mΩ cm2. Temperature-dependent current–voltage measurements ranging from 25 to 250 °C showed stable thermionic-emission-dominated transport, with a gradual reduction in Schottky barrier height and an increase in on-resistance due to phonon-limited mobility. Capacitance–voltage (C–V) analysis confirmed uniform and controllable doping profiles and yielded barrier heights between 1.12 and 1.29 eV, depending on carrier concentration. Temperature-dependent C–V measurements revealed a systematic reduction in built-in potential and barrier height with increasing temperature. Reverse-bias measurements demonstrated a breakdown voltage of 225 V for a diode with a drift-layer carrier concentration of 2.0 × 1016 cm−3 in the absence of any field-management structures, with two-dimensional Silvaco technology computer-aided design (TCAD) electrostatic simulations revealing peak electric fields localized at the Schottky anode edge, indicating edge-field-limited breakdown. These results demonstrate LPCVD as a viable approach for the growth of Sn-doped β-Ga2O3 drift layers that support high-quality Schottky interfaces with stable operation over a wide temperature range, providing a foundation for continued development of β-Ga2O3 high power devices.\n%[ 5/17/2026\n%U https://doi.org/10.1063/5.0319027"
}
